Repository: odinzen/janus-kinetics

# janus-kinetics

Diffusion, moving-boundary and precipitation kinetics on top of
[pycalphad](https://pycalphad.org), built from the published models with every
equation cited to the paper it comes from. Atomic mobilities are read from the
MQ and MF parameters of a Thermo-Calc style database, the thermodynamics come
from pycalphad's Gibbs energy models, and the two combine into multicomponent
diffusion, two-phase and precipitation simulations.

Version 0.2.0, released 2026-10-15. Tested with Python 3.12 and pycalphad 0.11.2 (the kawin bridge with
kawin 0.5.0).

## What it does

- **Atomic mobility** with composition dependence by end members, Redlich-Kister
  and ternary terms (Andersson and Agren 1992; Jonsson 1995).
- **Thermodynamic factor** from the exact symbolic Hessian of pycalphad's molar
  Gibbs energy. A composition inside a spinodal stops the single-phase models
  with `UnstableCompositionError`.
- **Interdiffusion matrices** in the number-fixed and volume-fixed frames, and
  intrinsic (lattice-frame) diffusivities.
- **Plates, cylinders and spheres** for the diffusion, moving-interface and homogenization solvers
  (concentric shells, as in DICTRA), checked against series solutions and Zener's
  growth coefficients for each geometry.
- **Planar diffusion solver**, implicit and conservative, with no-flux or
  fixed-composition boundaries and **Kirkendall marker** tracking (van Loo 1990),
  in the number-fixed frame or, with partial molar volumes, in the volume-fixed
  frame in concentrations, so the molar volume may change with composition.
  Optional adaptive time steps (also in the homogenization and layered-stack solvers) follow profiles
  saved over decades of time and retry steps that fail to converge.
- **Reading measured couples**: the interdiffusion coefficient from a binary
  penetration curve without a Matano plane, and the intrinsic diffusivities at
  the marker plane, both allowing a composition-dependent molar volume (van Loo
  1990, eqs. 3 and 12).
- **Short-circuit diffusion** by Hart's time-fraction average (Hart 1957, derived
  for dislocations; applied here also to grain boundaries and to multicomponent
  mobilities), and **diffusion down isolated grain boundaries** from a surface
  (Fisher 1951), with the penetration-curve slope used to read D'delta from
  sectioning data. Fisher's closed form overestimates deep penetration; the
  package also solves his equations exactly, and evaluates Whipple's exact solution
  with Le Claire's (1963) y^6/5 reading of sectioning data, which corrects Fisher's
  threefold underestimate of D'delta.
- **Interstitial elements** (C, N, O, H on a vacancy-bearing sublattice) in
  u-fractions (Andersson and Agren 1992, eqs. 62-65), and **surfaces held at a
  chemical potential**, as a carburizing or oxidizing atmosphere imposes, with the
  other elements passing no flux.
- **Moving interfaces in layered stacks**: any number of phase layers, each
  interface in local equilibrium or at fixed compositions, with every interface
  velocity and operating tie-line solved together. Reaction layers grow or are
  consumed; a consumed layer stops the run with the history returned. Grids can be
  graded toward the interfaces, where accuracy is decided: 300 graded cells beat
  1200 uniform ones on Zener's growing sphere.
- **Stoichiometric reaction layers** (silicides, intermetallics, oxide scales):
  a binary couple of line compounds grown from mobilities and Gibbs energies or
  from measured integrated diffusivities (Wagner's D_int, van Loo 1990), with
  Kirkendall markers, finite films that are used up in turn, and anneal schedules.
  Plates, wires and powder particles reacting through such a layer follow van
  Loo's conversion relations, which also turn measured conversion into the
  planar growth constant; several layers can grow around a wire or particle.
- **Non-isothermal anneals** along piecewise-linear temperature schedules
  (ramps, holds, spikes) for the diffusion, layered-stack and (binary)
  homogenization solvers.
- **Ordered B2 phases** (NiAl, FeAl): the ordering contribution to the activation
  energy from the equilibrium site fractions (Helander and Agren 1999), with tracer
  and chemical diffusivities that reproduce their Al-Ni figures on the Ni-rich side.
- **Cation diffusion in non-stoichiometric oxides** (magnetite, hematite): tracer
  and chemical diffusivities of the metal as functions of temperature and oxygen
  pressure, from vacancy jumps on the sublattices of a Calphad oxide description
  (Hallstrom, Hoglund and Agren 2011).
- **Oxide scale growth**: the parabolic rate constant of a compact scale from Cr and
  O transport through bulk and grain boundaries of Cr2O3 (Hallstrom et al. 2013),
  with local equilibrium at the metal/oxide interface. It reproduces their 24 h
  scale thicknesses at 625 and 700 C within 1.5 % and their late-time growth rates
  within 8 %.

File: src/calphad_kinetics/data/helander1999_bcc_alni_mob.tdb
$ Disordered bcc atomic mobilities of Al and Ni, the base of the B2 model of
$ Helander and Agren, Acta Mater. 47 (1999) 1141, Appendix A (p. 1151),
$ https://doi.org/10.1016/S1359-6454(99)00010-5. MQ = -Q + R*T*LN(M0) with
$ Theta = LN(M0). The ordering terms of the same appendix are in
$ calphad_kinetics.datasets.HELANDER1999_ALNI_ORDERING.
ELEMENT VA VACUUM 0 0 0 !
ELEMENT AL BLANK 0 0 0 !
ELEMENT NI BLANK 0 0 0 !
TYPE_DEFINITION % SEQ * !
PHASE BCC_A2 % 2 1 3 !
CONSTITUENT BCC_A2 :AL,NI:VA: !
PARAMETER MQ(BCC_A2&AL,AL:VA;0) 298.15 -215000+R*T*LN(6.5E-5); 6000 N !
PARAMETER MQ(BCC_A2&AL,NI:VA;0) 298.15 -215000+R*T*LN(6.5E-5); 6000 N !
PARAMETER MQ(BCC_A2&AL,AL,NI:VA;0) 298.15 +327400; 6000 N !
PARAMETER MQ(BCC_A2&NI,AL:VA;0) 298.15 -204000+R*T*LN(1.8E-5); 6000 N !
PARAMETER MQ(BCC_A2&NI,NI:VA;0) 298.15 -204000+R*T*LN(1.8E-5); 6000 N !
PARAMETER MQ(BCC_A2&NI,AL,NI:VA;0) 298.15 +327400; 6000 N !

File: src/calphad_kinetics/data/jonsson1995_bcc_crfeni_mob.tdb
$ Atomic mobilities of Cr, Fe and Ni in bcc Cr-Fe-Ni (paramagnetic part).
$ Transcribed from the Appendix (p. 1421) of
$   B. Jonsson, "Assessment of the mobilities of Cr, Fe and Ni in bcc Cr-Fe-Ni
$   alloys", ISIJ International 35 (1995) 1415-1421.
$ The paper writes M_B = exp(Theta_B) exp(-Q_B/RT) / RT (eqs. 3-4), so here
$ MF = R*T*Theta and MQ = -Q. Theta values given as a/R become a*T exactly.
$ Ternary parameters are entered for all three orders (CR=0, FE=1, NI=2 in
$ sorted order) so that no implicit symmetric expansion is applied.
$ The ferromagnetic factor mg-Omega of eq. (3) is not part of this file.
$ Test data only; thermodynamic (G) parameters are deliberately absent.
ELEMENT VA VACUUM 0 0 0 !
ELEMENT CR BCC_A2 51.996 0 0 !
ELEMENT FE BCC_A2 55.847 0 0 !
ELEMENT NI FCC_A1 58.69 0 0 !
TYPE_DEFINITION % SEQ * !
PHASE BCC_A2 % 2 1 3 !
CONSTITUENT BCC_A2 :CR,FE,NI:VA: !

$ Mobility of Cr
PARAMETER MF(BCC_A2&CR,CR:VA;0) 298.15 -35.6*T; 6000 N !
PARAMETER MF(BCC_A2&CR,FE:VA;0) 298.15 R*T*LN(8.5E-5); 6000 N !
PARAMETER MF(BCC_A2&CR,NI:VA;0) 298.15 R*T*LN(8.5E-5); 6000 N !
PARAMETER MQ(BCC_A2&CR,CR:VA;0) 298.15 -407000; 6000 N !
PARAMETER MQ(BCC_A2&CR,FE:VA;0) 298.15 -218000; 6000 N !
PARAMETER MQ(BCC_A2&CR,NI:VA;0) 298.15 -218000; 6000 N !
PARAMETER MF(BCC_A2&CR,CR,FE:VA;0) 298.15 -116*T; 6000 N !
PARAMETER MF(BCC_A2&CR,CR,FE:VA;1) 298.15 37.5*T; 6000 N !
PARAMETER MQ(BCC_A2&CR,CR,FE:VA;0) 298.15 361000; 6000 N !
PARAMETER MQ(BCC_A2&CR,CR,FE:VA;1) 298.15 2820; 6000 N !
PARAMETER MQ(BCC_A2&CR,CR,NI:VA;0) 298.15 350000; 6000 N !
PARAMETER MQ(BCC_A2&CR,FE,NI:VA;0) 298.15 150000; 6000 N !
PARAMETER MQ(BCC_A2&CR,CR,FE,NI:VA;0) 298.15 0; 6000 N !
PARAMETER MQ(BCC_A2&CR,CR,FE,NI:VA;1) 298.15 -2400000; 6000 N !
PARAMETER MQ(BCC_A2&CR,CR,FE,NI:VA;2) 298.15 0; 6000 N !

$ Mobility of Fe
PARAMETER MF(BCC_A2&FE,CR:VA;0) 298.15 -17.2*T; 6000 N !
PARAMETER MF(BCC_A2&FE,FE:VA;0) 298.15 R*T*LN(4.6E-5); 6000 N !
PARAMETER MF(BCC_A2&FE,NI:VA;0) 298.15 R*T*LN(4.6E-5); 6000 N !
PARAMETER MQ(BCC_A2&FE,CR:VA;0) 298.15 -407000; 6000 N !
PARAMETER MQ(BCC_A2&FE,FE:VA;0) 298.15 -218000; 6000 N !
PARAMETER MQ(BCC_A2&FE,NI:VA;0) 298.15 -218000; 6000 N !
PARAMETER MF(BCC_A2&FE,CR,FE:VA;0) 298.15 -117*T; 6000 N !
PARAMETER MF(BCC_A2&FE,CR,FE:VA;1) 298.15 348*T; 6000 N !
PARAMETER MQ(BCC_A2&FE,CR,FE:VA;0) 298.15 267000; 6000 N !
PARAMETER MQ(BCC_A2&FE,CR,FE:VA;1) 298.15 -416000; 6000 N !
PARAMETER MQ(BCC_A2&FE,CR,NI:VA;0) 298.15 350000; 6000 N !
PARAMETER MQ(BCC_A2&FE,FE,NI:VA;0) 298.15 150000; 6000 N !
PARAMETER MQ(BCC_A2&FE,CR,FE,NI:VA;0) 298.15 0; 6000 N !
PARAMETER MQ(BCC_A2&FE,CR,FE,NI:VA;1) 298.15 -1400000; 6000 N !
PARAMETER MQ(BCC_A2&FE,CR,FE,NI:VA;2) 298.15 0; 6000 N !

$ Mobility of Ni
PARAMETER MF(BCC_A2&NI,CR:VA;0) 298.15 -17.2*T; 6000 N !
PARAMETER MF(BCC_A2&NI,FE:VA;0) 298.15 R*T*LN(1.8E-5); 6000 N !
PARAMETER MF(BCC_A2&NI,NI:VA;0) 298.15 R*T*LN(1.8E-5); 6000 N !
PARAMETER MQ(BCC_A2&NI,CR:VA;0) 298.15 -407000; 6000 N !
PARAMETER MQ(BCC_A2&NI,FE:VA;0) 298.15 -204000; 6000 N !
PARAMETER MQ(BCC_A2&NI,NI:VA;0) 298.15 -204000; 6000 N !
PARAMETER MF(BCC_A2&NI,CR,FE:VA;0) 298.15 10*T; 6000 N !
PARAMETER MQ(BCC_A2&NI,CR,FE:VA;0) 298.15 -88000; 6000 N !
PARAMETER MQ(BCC_A2&NI,CR,NI:VA;0) 298.15 350000; 6000 N !
PARAMETER MQ(BCC_A2&NI,FE,NI:VA;0) 298.15 150000; 6000 N !
PARAMETER MQ(BCC_A2&NI,CR,FE,NI:VA;0) 298.15 0; 6000 N !
PARAMETER MQ(BCC_A2&NI,CR,FE,NI:VA;1) 298.15 -500000; 6000 N !
PARAMETER MQ(BCC_A2&NI,CR,FE,NI:VA;2) 298.15 0; 6000 N !

File: src/calphad_kinetics/data/kjellqvist2008_cro.tdb
$ Cr-O subset of the Cr-Fe-Ni-O description of Kjellqvist, Selleby and Sundman,
$ Calphad 32 (2008) 577, Table 5 (pp. 588-592), https://doi.org/10.1016/j.calphad.2008.04.005.
$ Phases kept: bcc Cr with interstitial O, corundum (eskolaite, Cr2O3) and an
$ O2-only gas. Cr vapour species, liquid, halite and spinel are left out; none of
$ them is stable between Cr and Cr2O3 below about 1900 K. The table states the
$ magnetic parameters but not the antiferromagnetic factors or the structure
$ factors p: bcc takes the usual -1 and 0.40, corundum -3 (which turns the table's
$ TC = -918 into the 306 K Neel temperature Kjellqvist et al. quote) and 0.28. At
$ 900 K the corundum magnetic term is about 2 J/mol and the same for every Cr end
$ member, so it does not move the defect fractions. Table 5 takes the gas from the
$ SGTE substance database; here G(O2) is the table's GO2GAS function.
ELEMENT /- ELECTRON_GAS 0 0 0 !
ELEMENT VA VACUUM 0 0 0 !
ELEMENT CR BCC_A2 51.996 4050 23.56 !
ELEMENT O 1/2_MOLE_O2(GAS) 15.999 4341 102.52 !
SPECIES CR+2 CR1/+2 !
SPECIES CR+3 CR1/+3 !
SPECIES O-2 O1/-2 !
SPECIES O2 O2 !

FUNCTION GHSERCR 298.15 -8856.94+157.48*T-26.908*T*LN(T)+0.00189435*T**2
  -1.47721E-06*T**3+139250*T**(-1); 2180 Y
  -34869.344+344.18*T-50*T*LN(T)-2.88526E+32*T**(-9); 6000 N !
FUNCTION GO2GAS 298.15 -6961.74451-51.0057202*T-22.2710136*T*LN(T)
  -0.0101977469*T**2+1.32369208E-06*T**3-76729.7484*T**(-1); 1000 Y
  -13137.5203+25.3200332*T-33.627603*T*LN(T)-0.00119159274*T**2
  +1.35611111E-08*T**3+525809.556*T**(-1); 3300 Y
  -27973.4908+62.5195726*T-37.9072074*T*LN(T)-8.50483772E-04*T**2
  +2.14409777E-08*T**3+8766421.4*T**(-1); 6000 N !
FUNCTION GCR2O3 298.15 -1177497.8+814.9138*T-132.046*T*LN(T)+0.005256015*T**2
  -1.38885E-06*T**3+1501761*T**(-1); 1000 Y
  -1166947.9+701.5624*T-115.5381*T*LN(T)-0.00620492*T**2
  +1.00698E-07*T**3+239949*T**(-1); 6000 N !

TYPE_DEFINITION % SEQ * !
TYPE_DEFINITION & GES A_P_D BCC_A2 MAGNETIC -1.0 0.40 !
TYPE_DEFINITION ' GES A_P_D CORUNDUM MAGNETIC -3.0 0.28 !

PHASE GAS:G % 1 1 !
CONSTITUENT GAS:G :O2: !
PARAMETER G(GAS,O2;0) 298.15 +GO2GAS+R*T*LN(1E-05*P); 6000 N !

PHASE BCC_A2 %& 2 1 3 !
CONSTITUENT BCC_A2 :CR:O,VA: !
PARAMETER G(BCC_A2,CR:VA;0) 298.15 +GHSERCR; 6000 N !
PARAMETER G(BCC_A2,CR:O;0) 298.15 +GHSERCR+1.5*GO2GAS+195*T; 6000 N !
PARAMETER L(BCC_A2,CR:O,VA;0) 298.15 -673435+27.86*T; 6000 N !
PARAMETER TC(BCC_A2,CR:VA;0) 298.15 -311.5; 6000 N !
PARAMETER BMAGN(BCC_A2,CR:VA;0) 298.15 -0.008; 6000 N !

PHASE CORUNDUM %' 3 2 1 3 !
CONSTITUENT CORUNDUM :CR+2,CR+3:CR+3,VA:O-2: !
PARAMETER G(CORUNDUM,CR+2:CR+3:O-2;0) 298.15 +GCR2O3+665910; 6000 N !
PARAMETER G(CORUNDUM,CR+3:CR+3:O-2;0) 298.15 +GCR2O3-232227.2+241.3793*T; 6000 N !
PARAMETER G(CORUNDUM,CR+2:VA:O-2;0) 298.15 +GCR2O3; 6000 N !
PARAMETER G(CORUNDUM,CR+3:VA:O-2;0) 298.15 +GCR2O3; 6000 N !
PARAMETER TC(CORUNDUM,CR+2:CR+3:O-2;0) 298.15 -918; 6000 N !
PARAMETER TC(CORUNDUM,CR+3:CR+3:O-2;0) 298.15 -918; 6000 N !
PARAMETER TC(CORUNDUM,CR+2:VA:O-2;0) 298.15 -918; 6000 N !
PARAMETER TC(CORUNDUM,CR+3:VA:O-2;0) 298.15 -918; 6000 N !
PARAMETER BMAGN(CORUNDUM,CR+2:CR+3:O-2;0) 298.15 -5.814; 6000 N !
PARAMETER BMAGN(CORUNDUM,CR+3:CR+3:O-2;0) 298.15 -5.814; 6000 N !
PARAMETER BMAGN(CORUNDUM,CR+2:VA:O-2;0) 298.15 -5.814; 6000 N !
PARAMETER BMAGN(CORUNDUM,CR+3:VA:O-2;0) 298.15 -5.814; 6000 N !
