Repository: odinzen/janus-kinetics

# janus-kinetics

Diffusion, moving-boundary and precipitation kinetics on top of
[pycalphad](https://pycalphad.org), built from the published models with every
equation cited to the paper it comes from. Atomic mobilities are read from the
MQ and MF parameters of a Thermo-Calc style database, the thermodynamics come
from pycalphad's Gibbs energy models, and the two combine into multicomponent
diffusion, two-phase and precipitation simulations.

Version 0.2.0, released 2026-10-15. Tested with Python 3.12 and pycalphad 0.11.2 (the kawin bridge with
kawin 0.5.0).

## What it does

- **Atomic mobility** with composition dependence by end members, Redlich-Kister
  and ternary terms (Andersson and Agren 1992; Jonsson 1995).
- **Thermodynamic factor** from the exact symbolic Hessian of pycalphad's molar
  Gibbs energy. A composition inside a spinodal stops the single-phase models
  with `UnstableCompositionError`.
- **Interdiffusion matrices** in the number-fixed and volume-fixed frames, and
  intrinsic (lattice-frame) diffusivities.
- **Plates, cylinders and spheres** for the diffusion, moving-interface and homogenization solvers
  (concentric shells, as in DICTRA), checked against series solutions and Zener's
  growth coefficients for each geometry.
- **Planar diffusion solver**, implicit and conservative, with no-flux or
  fixed-composition boundaries and **Kirkendall marker** tracking (van Loo 1990),
  in the number-fixed frame or, with partial molar volumes, in the volume-fixed
  frame in concentrations, so the molar volume may change with composition.
  Optional adaptive time steps (also in the homogenization and layered-stack solvers) follow profiles
  saved over decades of time and retry steps that fail to converge.
- **Reading measured couples**: the interdiffusion coefficient from a binary
  penetration curve without a Matano plane, and the intrinsic diffusivities at
  the marker plane, both allowing a composition-dependent molar volume (van Loo
  1990, eqs. 3 and 12).
- **Short-circuit diffusion** by Hart's time-fraction average (Hart 1957, derived
  for dislocations; applied here also to grain boundaries and to multicomponent
  mobilities), and **diffusion down isolated grain boundaries** from a surface
  (Fisher 1951), with the penetration-curve slope used to read D'delta from
  sectioning data. Fisher's closed form overestimates deep penetration; the
  package also solves his equations exactly, and evaluates Whipple's exact solution
  with Le Claire's (1963) y^6/5 reading of sectioning data, which corrects Fisher's
  threefold underestimate of D'delta.
- **Interstitial elements** (C, N, O, H on a vacancy-bearing sublattice) in
  u-fractions (Andersson and Agren 1992, eqs. 62-65), and **surfaces held at a
  chemical potential**, as a carburizing or oxidizing atmosphere imposes, with the
  other elements passing no flux.
- **Moving interfaces in layered stacks**: any number of phase layers, each
  interface in local equilibrium or at fixed compositions, with every interface
  velocity and operating tie-line solved together. Reaction layers grow or are
  consumed; a consumed layer stops the run with the history returned. Grids can be
  graded toward the interfaces, where accuracy is decided: 300 graded cells beat
  1200 uniform ones on Zener's growing sphere.
- **Stoichiometric reaction layers** (silicides, intermetallics, oxide scales):
  a binary couple of line compounds grown from mobilities and Gibbs energies or
  from measured integrated diffusivities (Wagner's D_int, van Loo 1990), with
  Kirkendall markers, finite films that are used up in turn, and anneal schedules.
  Plates, wires and powder particles reacting through such a layer follow van
  Loo's conversion relations, which also turn measured conversion into the
  planar growth constant; several layers can grow around a wire or particle.
- **Non-isothermal anneals** along piecewise-linear temperature schedules
  (ramps, holds, spikes) for the diffusion, layered-stack and (binary)
  homogenization solvers.
- **Ordered B2 phases** (NiAl, FeAl): the ordering contribution to the activation
  energy from the equilibrium site fractions (Helander and Agren 1999), with tracer
  and chemical diffusivities that reproduce their Al-Ni figures on the Ni-rich side.
- **Cation diffusion in non-stoichiometric oxides** (magnetite, hematite): tracer
  and chemical diffusivities of the metal as functions of temperature and oxygen
  pressure, from vacancy jumps on the sublattices of a Calphad oxide description
  (Hallstrom, Hoglund and Agren 2011).
- **Oxide scale growth**: the parabolic rate constant of a compact scale from Cr and
  O transport through bulk and grain boundaries of Cr2O3 (Hallstrom et al. 2013),
  with local equilibrium at the metal/oxide interface. It reproduces their 24 h
  scale thicknesses at 625 and 700 C within 1.5 % and their late-time growth rates
  within 8 %.

File: src/janus_kinetics/data/campbell2002_fcc_ni_mob.tdb
$ fcc atomic mobilities of the Ni-Al-Co-Cr-Hf-Mo-Re-Ta-Ti-W system.
$ Campbell, Boettinger and Kattner, Acta Mater. 50 (2002) 775, Table 2 (pp. 780-781),
$ https://doi.org/10.1016/S1359-6454(01)00383-4. End members that Table 2 does not
$ list take the value in pure Ni (their estimation rule, p. 778); those lines say so.
$ Mobility parameters only; written by tools/make_campbell2002.py.
ELEMENT VA VACUUM 0 0 0 !
ELEMENT AL BLANK 0 0 0 !
ELEMENT CO BLANK 0 0 0 !
ELEMENT CR BLANK 0 0 0 !
ELEMENT HF BLANK 0 0 0 !
ELEMENT MO BLANK 0 0 0 !
ELEMENT NI BLANK 0 0 0 !
ELEMENT RE BLANK 0 0 0 !
ELEMENT TA BLANK 0 0 0 !
ELEMENT TI BLANK 0 0 0 !
ELEMENT W BLANK 0 0 0 !
TYPE_DEFINITION % SEQ * !
PHASE FCC_A1 % 2 1 1 !
CONSTITUENT FCC_A1 :AL,CO,CR,HF,MO,NI,RE,TA,TI,W:VA: !
$ mobility of AL
PARAMETER MQ(FCC_A1&AL,AL:VA;0) 298.15 -142000-72.1*T; 6000 N !
PARAMETER MQ(FCC_A1&AL,CO:VA;0) 298.15 -284000-59.8*T; 6000 N ! $ estimated, = in Ni
PARAMETER MQ(FCC_A1&AL,CR:VA;0) 298.15 -235000-82*T; 6000 N !
PARAMETER MQ(FCC_A1&AL,HF:VA;0) 298.15 -284000-59.8*T; 6000 N ! $ estimated, = in Ni
PARAMETER MQ(FCC_A1&AL,MO:VA;0) 298.15 -284000-59.8*T; 6000 N ! $ estimated, = in Ni
PARAMETER MQ(FCC_A1&AL,NI:VA;0) 298.15 -284000-59.8*T; 6000 N !
PARAMETER MQ(FCC_A1&AL,RE:VA;0) 298.15 -284000-59.8*T; 6000 N ! $ estimated, = in Ni
PARAMETER MQ(FCC_A1&AL,TA:VA;0) 298.15 -284000-59.8*T; 6000 N ! $ estimated, = in Ni
PARAMETER MQ(FCC_A1&AL,TI:VA;0) 298.15 -284000-59.8*T; 6000 N !
PARAMETER MQ(FCC_A1&AL,W:VA;0) 298.15 -284000-59.8*T; 6000 N ! $ estimated, = in Ni
PARAMETER MQ(FCC_A1&AL,AL,CR:VA;0) 298.15 335000+0*T; 6000 N !
PARAMETER MQ(FCC_A1&AL,AL,NI:VA;0) 298.15 -41300-91.2*T; 6000 N !
PARAMETER MQ(FCC_A1&AL,CR,NI:VA;0) 298.15 -53200+0*T; 6000 N !
PARAMETER MQ(FCC_A1&AL,AL,TI:VA;0) 298.15 335000+0*T; 6000 N !
PARAMETER MQ(FCC_A1&AL,NI,TI:VA;0) 298.15 -53200+0*T; 6000 N !
$ mobility of CO
PARAMETER MQ(FCC_A1&CO,AL:VA;0) 298.15 -284169-67.6*T; 6000 N ! $ estimated, = in Ni
PARAMETER MQ(FCC_A1&CO,CO:VA;0) 298.15 -286175-76*T; 6000 N !
PARAMETER MQ(FCC_A1&CO,CR:VA;0) 298.15 -284169-67.6*T; 6000 N ! $ estimated, = in Ni
PARAMETER MQ(FCC_A1&CO,HF:VA;0) 298.15 -284169-67.6*T; 6000 N ! $ estimated, = in Ni
PARAMETER MQ(FCC_A1&CO,MO:VA;0) 298.15 -284169-67.6*T; 6000 N ! $ estimated, = in Ni
PARAMETER MQ(FCC_A1&CO,NI:VA;0) 298.15 -284169-67.6*T; 6000 N !
PARAMETER MQ(FCC_A1&CO,RE:VA;0) 298.15 -284169-67.6*T; 6000 N ! $ estimated, = in Ni
PARAMETER MQ(FCC_A1&CO,TA:VA;0) 298.15 -284169-67.6*T; 6000 N ! $ estimated, = in Ni
PARAMETER MQ(FCC_A1&CO,TI:VA;0) 298.15 -284169-67.6*T; 6000 N ! $ estimated, = in Ni
PARAMETER MQ(FCC_A1&CO,W:VA;0) 298.15 -284169-67.6*T; 6000 N ! $ estimated, = in Ni
PARAMETER MQ(FCC_A1&CO,CO,NI:VA;0) 298.15 10787-11.5*T; 6000 N !
$ mobility of CR
PARAMETER MQ(FCC_A1&CR,AL:VA;0) 298.15 -261700-3.71*T; 6000 N !
PARAMETER MQ(FCC_A1&CR,CO:VA;0) 298.15 -246904-110*T; 6000 N !
PARAMETER MQ(FCC_A1&CR,CR:VA;0) 298.15 -235000-82*T; 6000 N !
PARAMETER MQ(FCC_A1&CR,HF:VA;0) 298.15 -287000-64.4*T; 6000 N ! $ estimated, = in Ni
PARAMETER MQ(FCC_A1&CR,MO:VA;0) 298.15 -287000-64.4*T; 6000 N ! $ estimated, = in Ni
PARAMETER MQ(FCC_A1&CR,NI:VA;0) 298.15 -287000-64.4*T; 6000 N !
PARAMETER MQ(FCC_A1&CR,RE:VA;0) 298.15 -287000-64.4*T; 6000 N ! $ estimated, = in Ni
PARAMETER MQ(FCC_A1&CR,TA:VA;0) 298.15 -287000-64.4*T; 6000 N ! $ estimated, = in Ni
PARAMETER MQ(FCC_A1&CR,TI:VA;0) 298.15 -287000-64.4*T; 6000 N ! $ estimated, = in Ni
PARAMETER MQ(FCC_A1&CR,W:VA;0) 298.15 -287000-64.4*T; 6000 N ! $ estimated, = in Ni
PARAMETER MQ(FCC_A1&CR,AL,CR:VA;0) 298.15 487000+0*T; 6000 N !
PARAMETER MQ(FCC_A1&CR,AL,NI:VA;0) 298.15 -118000+0*T; 6000 N !
PARAMETER MQ(FCC_A1&CR,CR,NI:VA;0) 298.15 -68000+0*T; 6000 N !
$ mobility of HF
PARAMETER MQ(FCC_A1&HF,AL:VA;0) 298.15 -251956-71.2*T; 6000 N ! $ estimated, = in Ni
PARAMETER MQ(FCC_A1&HF,CO:VA;0) 298.15 -251956-71.2*T; 6000 N ! $ estimated, = in Ni
PARAMETER MQ(FCC_A1&HF,CR:VA;0) 298.15 -251956-71.2*T; 6000 N ! $ estimated, = in Ni
PARAMETER MQ(FCC_A1&HF,HF:VA;0) 298.15 -235350-123*T; 6000 N !
PARAMETER MQ(FCC_A1&HF,MO:VA;0) 298.15 -251956-71.2*T; 6000 N ! $ estimated, = in Ni
PARAMETER MQ(FCC_A1&HF,NI:VA;0) 298.15 -251956-71.2*T; 6000 N !
PARAMETER MQ(FCC_A1&HF,RE:VA;0) 298.15 -251956-71.2*T; 6000 N ! $ estimated, = in Ni
PARAMETER MQ(FCC_A1&HF,TA:VA;0) 298.15 -251956-71.2*T; 6000 N ! $ estimated, = in Ni
PARAMETER MQ(FCC_A1&HF,TI:VA;0) 298.15 -251956-71.2*T; 6000 N ! $ estimated, = in Ni
PARAMETER MQ(FCC_A1&HF,W:VA;0) 298.15 -251956-71.2*T; 6000 N ! $ estimated, = in Ni
$ mobility of MO
PARAMETER MQ(FCC_A1&MO,AL:VA;0) 298.15 -267585-79.5*T; 6000 N ! $ estimated, = in Ni
PARAMETER MQ(FCC_A1&MO,CO:VA;0) 298.15 -256943-94.2*T; 6000 N !
PARAMETER MQ(FCC_A1&MO,CR:VA;0) 298.15 -267585-79.5*T; 6000 N ! $ estimated, = in Ni
PARAMETER MQ(FCC_A1&MO,HF:VA;0) 298.15 -267585-79.5*T; 6000 N ! $ estimated, = in Ni
PARAMETER MQ(FCC_A1&MO,MO:VA;0) 298.15 -254975-81.5*T; 6000 N !
PARAMETER MQ(FCC_A1&MO,NI:VA;0) 298.15 -267585-79.5*T; 6000 N !
PARAMETER MQ(FCC_A1&MO,RE:VA;0) 298.15 -267585-79.5*T; 6000 N ! $ estimated, = in Ni
PARAMETER MQ(FCC_A1&MO,TA:VA;0) 298.15 -267585-79.5*T; 6000 N ! $ estimated, = in Ni
PARAMETER MQ(FCC_A1&MO,TI:VA;0) 298.15 -267585-79.5*T; 6000 N ! $ estimated, = in Ni
PARAMETER MQ(FCC_A1&MO,W:VA;0) 298.15 -267585-79.5*T; 6000 N ! $ estimated, = in Ni
$ mobility of NI
PARAMETER MQ(FCC_A1&NI,AL:VA;0) 298.15 -145900-64.3*T; 6000 N !
PARAMETER MQ(FCC_A1&NI,CO:VA;0) 298.15 -270348-87.3*T; 6000 N !
PARAMETER MQ(FCC_A1&NI,CR:VA;0) 298.15 -235000-82*T; 6000 N !
PARAMETER MQ(FCC_A1&NI,HF:VA;0) 298.15 -286182-84.5*T; 6000 N !
PARAMETER MQ(FCC_A1&NI,MO:VA;0) 298.15 -286000-82*T; 6000 N !
PARAMETER MQ(FCC_A1&NI,NI:VA;0) 298.15 -287000-69.8*T; 6000 N !
PARAMETER MQ(FCC_A1&NI,RE:VA;0) 298.15 -294401-105*T; 6000 N !
PARAMETER MQ(FCC_A1&NI,TA:VA;0) 298.15 -443736-96*T; 6000 N !
PARAMETER MQ(FCC_A1&NI,TI:VA;0) 298.15 -287000-69.8*T; 6000 N !
PARAMETER MQ(FCC_A1&NI,W:VA;0) 298.15 -628250-63.5*T; 6000 N !
PARAMETER MQ(FCC_A1&NI,AL,CR:VA;0) 298.15 -211000+0*T; 6000 N !
PARAMETER MQ(FCC_A1&NI,AL,NI:VA;0) 298.15 -11300+65.5*T; 6000 N !
PARAMETER MQ(FCC_A1&NI,AL,TI:VA;0) 298.15 -211000+0*T; 6000 N !
PARAMETER MQ(FCC_A1&NI,CO,NI:VA;0) 298.15 7866+7.65*T; 6000 N !
PARAMETER MQ(FCC_A1&NI,CR,NI:VA;0) 298.15 -81000+0*T; 6000 N !
PARAMETER MQ(FCC_A1&NI,NI,RE:VA;0) 298.15 -157409+0*T; 6000 N !
PARAMETER MQ(FCC_A1&NI,NI,TA:VA;0) 298.15 -668454+0*T; 6000 N !
PARAMETER MQ(FCC_A1&NI,NI,TI:VA;0) 298.15 -81000+0*T; 6000 N !
PARAMETER MQ(FCC_A1&NI,NI,W:VA;0) 298.15 175736+0*T; 6000 N !
$ mobility of RE
PARAMETER MQ(FCC_A1&RE,AL:VA;0) 298.15 -278817-105*T; 6000 N ! $ estimated, = in Ni
PARAMETER MQ(FCC_A1&RE,CO:VA;0) 298.15 -278817-105*T; 6000 N ! $ estimated, = in Ni
PARAMETER MQ(FCC_A1&RE,CR:VA;0) 298.15 -278817-105*T; 6000 N ! $ estimated, = in Ni
PARAMETER MQ(FCC_A1&RE,HF:VA;0) 298.15 -278817-105*T; 6000 N ! $ estimated, = in Ni
PARAMETER MQ(FCC_A1&RE,MO:VA;0) 298.15 -278817-105*T; 6000 N ! $ estimated, = in Ni
PARAMETER MQ(FCC_A1&RE,NI:VA;0) 298.15 -278817-105*T; 6000 N !
PARAMETER MQ(FCC_A1&RE,RE:VA;0) 298.15 -382950-109.4*T; 6000 N !
PARAMETER MQ(FCC_A1&RE,TA:VA;0) 298.15 -278817-105*T; 6000 N ! $ estimated, = in Ni
PARAMETER MQ(FCC_A1&RE,TI:VA;0) 298.15 -278817-105*T; 6000 N ! $ estimated, = in Ni
PARAMETER MQ(FCC_A1&RE,W:VA;0) 298.15 -278817-105*T; 6000 N ! $ estimated, = in Ni
PARAMETER MQ(FCC_A1&RE,NI,RE:VA;0) 298.15 239128+0*T; 6000 N !
$ mobility of TA
PARAMETER MQ(FCC_A1&TA,AL:VA;0) 298.15 -267729-79.9*T; 6000 N ! $ estimated, = in Ni
PARAMETER MQ(FCC_A1&TA,CO:VA;0) 298.15 -267729-79.9*T; 6000 N ! $ estimated, = in Ni
PARAMETER MQ(FCC_A1&TA,CR:VA;0) 298.15 -267729-79.9*T; 6000 N ! $ estimated, = in Ni
PARAMETER MQ(FCC_A1&TA,HF:VA;0) 298.15 -267729-79.9*T; 6000 N ! $ estimated, = in Ni
PARAMETER MQ(FCC_A1&TA,MO:VA;0) 298.15 -267729-79.9*T; 6000 N ! $ estimated, = in Ni
PARAMETER MQ(FCC_A1&TA,NI:VA;0) 298.15 -267729-79.9*T; 6000 N !
PARAMETER MQ(FCC_A1&TA,RE:VA;0) 298.15 -267729-79.9*T; 6000 N ! $ estimated, = in Ni
PARAMETER MQ(FCC_A1&TA,TA:VA;0) 298.15 -268253-108.6*T; 6000 N !
PARAMETER MQ(FCC_A1&TA,TI:VA;0) 298.15 -267729-79.9*T; 6000 N ! $ estimated, = in Ni
PARAMETER MQ(FCC_A1&TA,W:VA;0) 298.15 -267729-79.9*T; 6000 N ! $ estimated, = in Ni
PARAMETER MQ(FCC_A1&TA,NI,TA:VA;0) 298.15 -163380-15.97*T; 6000 N !
$ mobility of TI
PARAMETER MQ(FCC_A1&TI,AL:VA;0) 298.15 -256900-77.8*T; 6000 N !
PARAMETER MQ(FCC_A1&TI,CO:VA;0) 298.15 -256900-77.4*T; 6000 N ! $ estimated, = in Ni
PARAMETER MQ(FCC_A1&TI,CR:VA;0) 298.15 -256900-77.4*T; 6000 N ! $ estimated, = in Ni
PARAMETER MQ(FCC_A1&TI,HF:VA;0) 298.15 -256900-77.4*T; 6000 N ! $ estimated, = in Ni
PARAMETER MQ(FCC_A1&TI,MO:VA;0) 298.15 -256900-77.4*T; 6000 N ! $ estimated, = in Ni
PARAMETER MQ(FCC_A1&TI,NI:VA;0) 298.15 -256900-77.4*T; 6000 N !
PARAMETER MQ(FCC_A1&TI,RE:VA;0) 298.15 -256900-77.4*T; 6000 N ! $ estimated, = in Ni
PARAMETER MQ(FCC_A1&TI,TA:VA;0) 298.15 -256900-77.4*T; 6000 N ! $ estimated, = in Ni
PARAMETER MQ(FCC_A1&TI,TI:VA;0) 298.15 -256900-77.8*T; 6000 N !
PARAMETER MQ(FCC_A1&TI,W:VA;0) 298.15 -256900-77.4*T; 6000 N ! $ estimated, = in Ni
PARAMETER MQ(FCC_A1&TI,AL,NI:VA;0) 298.15 -118000+0*T; 6000 N !
PARAMETER MQ(FCC_A1&TI,AL,TI:VA;0) 298.15 487000+0*T; 6000 N !
PARAMETER MQ(FCC_A1&TI,NI,TI:VA;0) 298.15 -68000+0*T; 6000 N !
$ mobility of W
PARAMETER MQ(FCC_A1&W,AL:VA;0) 298.15 -282130-87.2*T; 6000 N ! $ estimated, = in Ni
PARAMETER MQ(FCC_A1&W,CO:VA;0) 298.15 -282130-87.2*T; 6000 N ! $ estimated, = in Ni
PARAMETER MQ(FCC_A1&W,CR:VA;0) 298.15 -282130-87.2*T; 6000 N ! $ estimated, = in Ni
PARAMETER MQ(FCC_A1&W,HF:VA;0) 298.15 -282130-87.2*T; 6000 N ! $ estimated, = in Ni
PARAMETER MQ(FCC_A1&W,MO:VA;0) 298.15 -282130-87.2*T; 6000 N ! $ estimated, = in Ni
PARAMETER MQ(FCC_A1&W,NI:VA;0) 298.15 -282130-87.2*T; 6000 N !
PARAMETER MQ(FCC_A1&W,RE:VA;0) 298.15 -282130-87.2*T; 6000 N ! $ estimated, = in Ni
PARAMETER MQ(FCC_A1&W,TA:VA;0) 298.15 -282130-87.2*T; 6000 N ! $ estimated, = in Ni
PARAMETER MQ(FCC_A1&W,TI:VA;0) 298.15 -282130-87.2*T; 6000 N ! $ estimated, = in Ni
PARAMETER MQ(FCC_A1&W,W:VA;0) 298.15 -311423-70.05*T; 6000 N !
PARAMETER MQ(FCC_A1&W,NI,W:VA;0) 298.15 -97025+0*T; 6000 N !

File: src/janus_kinetics/data/helander1999_bcc_alni_mob.tdb
$ Disordered bcc atomic mobilities of Al and Ni, the base of the B2 model of
$ Helander and Agren, Acta Mater. 47 (1999) 1141, Appendix A (p. 1151),
$ https://doi.org/10.1016/S1359-6454(99)00010-5. MQ = -Q + R*T*LN(M0) with
$ Theta = LN(M0). The ordering terms of the same appendix are in
$ janus_kinetics.datasets.HELANDER1999_ALNI_ORDERING.
ELEMENT VA VACUUM 0 0 0 !
ELEMENT AL BLANK 0 0 0 !
ELEMENT NI BLANK 0 0 0 !
TYPE_DEFINITION % SEQ * !
PHASE BCC_A2 % 2 1 3 !
CONSTITUENT BCC_A2 :AL,NI:VA: !
PARAMETER MQ(BCC_A2&AL,AL:VA;0) 298.15 -215000+R*T*LN(6.5E-5); 6000 N !
PARAMETER MQ(BCC_A2&AL,NI:VA;0) 298.15 -215000+R*T*LN(6.5E-5); 6000 N !
PARAMETER MQ(BCC_A2&AL,AL,NI:VA;0) 298.15 +327400; 6000 N !
PARAMETER MQ(BCC_A2&NI,AL:VA;0) 298.15 -204000+R*T*LN(1.8E-5); 6000 N !
PARAMETER MQ(BCC_A2&NI,NI:VA;0) 298.15 -204000+R*T*LN(1.8E-5); 6000 N !
PARAMETER MQ(BCC_A2&NI,AL,NI:VA;0) 298.15 +327400; 6000 N !
