Repository: odinzen/janus-kinetics

# janus-kinetics

Diffusion, moving-boundary and precipitation kinetics on top of
[pycalphad](https://pycalphad.org), built from the published models with every
equation cited to the paper it comes from. Atomic mobilities are read from the
MQ and MF parameters of a Thermo-Calc style database, the thermodynamics come
from pycalphad's Gibbs energy models, and the two combine into multicomponent
diffusion, two-phase and precipitation simulations.

Version 0.2.0, released 2026-10-15. Tested with Python 3.12 and pycalphad 0.11.2 (the kawin bridge with
kawin 0.5.0).

## What it does

- **Atomic mobility** with composition dependence by end members, Redlich-Kister
  and ternary terms (Andersson and Agren 1992; Jonsson 1995).
- **Thermodynamic factor** from the exact symbolic Hessian of pycalphad's molar
  Gibbs energy. A composition inside a spinodal stops the single-phase models
  with `UnstableCompositionError`.
- **Interdiffusion matrices** in the number-fixed and volume-fixed frames, and
  intrinsic (lattice-frame) diffusivities.
- **Plates, cylinders and spheres** for the diffusion, moving-interface and homogenization solvers
  (concentric shells, as in DICTRA), checked against series solutions and Zener's
  growth coefficients for each geometry.
- **Planar diffusion solver**, implicit and conservative, with no-flux or
  fixed-composition boundaries and **Kirkendall marker** tracking (van Loo 1990),
  in the number-fixed frame or, with partial molar volumes, in the volume-fixed
  frame in concentrations, so the molar volume may change with composition.
  Optional adaptive time steps (also in the homogenization and layered-stack solvers) follow profiles
  saved over decades of time and retry steps that fail to converge.
- **Reading measured couples**: the interdiffusion coefficient from a binary
  penetration curve without a Matano plane, and the intrinsic diffusivities at
  the marker plane, both allowing a composition-dependent molar volume (van Loo
  1990, eqs. 3 and 12).
- **Short-circuit diffusion** by Hart's time-fraction average (Hart 1957, derived
  for dislocations; applied here also to grain boundaries and to multicomponent
  mobilities), and **diffusion down isolated grain boundaries** from a surface
  (Fisher 1951), with the penetration-curve slope used to read D'delta from
  sectioning data. Fisher's closed form overestimates deep penetration; the
  package also solves his equations exactly, and evaluates Whipple's exact solution
  with Le Claire's (1963) y^6/5 reading of sectioning data, which corrects Fisher's
  threefold underestimate of D'delta.
- **Interstitial elements** (C, N, O, H on a vacancy-bearing sublattice) in
  u-fractions (Andersson and Agren 1992, eqs. 62-65), and **surfaces held at a
  chemical potential**, as a carburizing or oxidizing atmosphere imposes, with the
  other elements passing no flux.
- **Moving interfaces in layered stacks**: any number of phase layers, each
  interface in local equilibrium or at fixed compositions, with every interface
  velocity and operating tie-line solved together. Reaction layers grow or are
  consumed; a consumed layer stops the run with the history returned. Grids can be
  graded toward the interfaces, where accuracy is decided: 300 graded cells beat
  1200 uniform ones on Zener's growing sphere.
- **Stoichiometric reaction layers** (silicides, intermetallics, oxide scales):
  a binary couple of line compounds grown from mobilities and Gibbs energies or
  from measured integrated diffusivities (Wagner's D_int, van Loo 1990), with
  Kirkendall markers, finite films that are used up in turn, and anneal schedules.
  Plates, wires and powder particles reacting through such a layer follow van
  Loo's conversion relations, which also turn measured conversion into the
  planar growth constant; several layers can grow around a wire or particle.
- **Non-isothermal anneals** along piecewise-linear temperature schedules
  (ramps, holds, spikes) for the diffusion, layered-stack and (binary)
  homogenization solvers.
- **Ordered B2 phases** (NiAl, FeAl): the ordering contribution to the activation
  energy from the equilibrium site fractions (Helander and Agren 1999), with tracer
  and chemical diffusivities that reproduce their Al-Ni figures on the Ni-rich side.
- **Cation diffusion in non-stoichiometric oxides** (magnetite, hematite): tracer
  and chemical diffusivities of the metal as functions of temperature and oxygen
  pressure, from vacancy jumps on the sublattices of a Calphad oxide description
  (Hallstrom, Hoglund and Agren 2011).
- **Oxide scale growth**: the parabolic rate constant of a compact scale from Cr and
  O transport through bulk and grain boundaries of Cr2O3 (Hallstrom et al. 2013),
  with local equilibrium at the metal/oxide interface. It reproduces their 24 h
  scale thicknesses at 625 and 700 C within 1.5 % and their late-time growth rates
  within 8 %.

File: tests/data/sundman1991_feo_spinel.tdb
$ Magnetite (spinel) of the Fe-O description of Sundman, J. Phase Equilib. 12 (1991) 127,
$ Table 1 (pp. 128-129), https://doi.org/10.1007/BF02645709, with the O2 gas of the same
$ table to set the oxygen potential. Four sublattices, sites 1:2:2:4,
$ (Fe+2,Fe+3)(Fe+2,Fe+3,Va)(Fe+2,Va)(O-2). The functions G, B, C and D are those of the
$ table. Kjellqvist et al. (2008), and pycalphad's alfeo.tdb after them, differ from it in
$ one end member: Fe+2:Fe+2:Va:O-2 is 7G - B here and 7G + B there. The table gives
$ p = 0.28 but not the antiferromagnetic factor; TC is positive, so it is not used.
ELEMENT /- ELECTRON_GAS 0 0 0 !
ELEMENT VA VACUUM 0 0 0 !
ELEMENT FE BCC_A2 55.847 4489 27.28 !
ELEMENT O 1/2_MOLE_O2(GAS) 15.999 4341 102.52 !
SPECIES FE+2 FE1/+2 !
SPECIES FE+3 FE1/+3 !
SPECIES O-2 O1/-2 !
SPECIES O2 O2 !

FUNCTION GFE3O4 298.15 -161731+144.873*T-24.9879*T*LN(T)-0.0011952256*T**2+206520*T**(-1); 6000 N !
FUNCTION BFE3O4 298.15 46826-27.266*T; 6000 N !
FUNCTION CFE3O4 298.15 120730-20.102*T; 6000 N !
FUNCTION DFE3O4 298.15 402520-30.529*T; 6000 N !
FUNCTION GO2GAS 298.15 -6961.74451-76729.7484*T**(-1)-51.0057202*T-22.2710136*T*LN(T)
  -0.0101977469*T**2+1.32369208E-06*T**3; 1000 Y
  -13137.5203+525809.556*T**(-1)+25.3200332*T-33.627603*T*LN(T)-0.00119159274*T**2
  +1.35611111E-08*T**3; 3300 Y
  -27973.4908+8766421.4*T**(-1)+62.5195726*T-37.9072074*T*LN(T)-8.50483772E-04*T**2
  +2.14409777E-08*T**3; 6000 N !

TYPE_DEFINITION % SEQ * !
TYPE_DEFINITION * GES A_P_D SPINEL MAGNETIC -3.0 0.28 !

PHASE GAS:G % 1 1 !
CONSTITUENT GAS:G :O2: !
PARAMETER G(GAS,O2;0) 298.15 +GO2GAS+R*T*LN(1E-05*P); 6000 N !

PHASE SPINEL %* 4 1 2 2 4 !
CONSTITUENT SPINEL :FE+2,FE+3:FE+2,FE+3,VA:FE+2,VA:O-2: !
PARAMETER G(SPINEL,FE+2:FE+2:FE+2:O-2;0) 298.15 +9*GFE3O4+DFE3O4; 6000 N !
PARAMETER G(SPINEL,FE+3:FE+2:FE+2:O-2;0) 298.15 +9*GFE3O4+DFE3O4-BFE3O4; 6000 N !
PARAMETER G(SPINEL,FE+2:FE+3:FE+2:O-2;0) 298.15 +9*GFE3O4+DFE3O4-BFE3O4; 6000 N !
PARAMETER G(SPINEL,FE+3:FE+3:FE+2:O-2;0) 298.15 +9*GFE3O4+DFE3O4-2*BFE3O4; 6000 N !
PARAMETER G(SPINEL,FE+2:VA:FE+2:O-2;0) 298.15 +7*GFE3O4+DFE3O4-BFE3O4+CFE3O4; 6000 N !
PARAMETER G(SPINEL,FE+3:VA:FE+2:O-2;0) 298.15 +7*GFE3O4+DFE3O4-2*BFE3O4+CFE3O4; 6000 N !
PARAMETER G(SPINEL,FE+2:FE+2:VA:O-2;0) 298.15 +7*GFE3O4-BFE3O4; 6000 N !
PARAMETER G(SPINEL,FE+3:FE+2:VA:O-2;0) 298.15 +7*GFE3O4; 6000 N !
PARAMETER G(SPINEL,FE+2:FE+3:VA:O-2;0) 298.15 +7*GFE3O4; 6000 N !
PARAMETER G(SPINEL,FE+3:FE+3:VA:O-2;0) 298.15 +7*GFE3O4-BFE3O4; 6000 N !
PARAMETER G(SPINEL,FE+2:VA:VA:O-2;0) 298.15 +5*GFE3O4+CFE3O4; 6000 N !
PARAMETER G(SPINEL,FE+3:VA:VA:O-2;0) 298.15 +5*GFE3O4-BFE3O4+CFE3O4; 6000 N !
PARAMETER TC(SPINEL,FE+2:FE+2:FE+2:O-2;0) 298.15 848; 6000 N !
PARAMETER BMAGN(SPINEL,FE+2:FE+2:FE+2:O-2;0) 298.15 44.54; 6000 N !
PARAMETER TC(SPINEL,FE+2:FE+2:VA:O-2;0) 298.15 848; 6000 N !
PARAMETER BMAGN(SPINEL,FE+2:FE+2:VA:O-2;0) 298.15 44.54; 6000 N !
PARAMETER TC(SPINEL,FE+2:FE+3:FE+2:O-2;0) 298.15 848; 6000 N !
PARAMETER BMAGN(SPINEL,FE+2:FE+3:FE+2:O-2;0) 298.15 44.54; 6000 N !
PARAMETER TC(SPINEL,FE+2:FE+3:VA:O-2;0) 298.15 848; 6000 N !
PARAMETER BMAGN(SPINEL,FE+2:FE+3:VA:O-2;0) 298.15 44.54; 6000 N !
PARAMETER TC(SPINEL,FE+2:VA:FE+2:O-2;0) 298.15 848; 6000 N !
PARAMETER BMAGN(SPINEL,FE+2:VA:FE+2:O-2;0) 298.15 44.54; 6000 N !
PARAMETER TC(SPINEL,FE+2:VA:VA:O-2;0) 298.15 848; 6000 N !
PARAMETER BMAGN(SPINEL,FE+2:VA:VA:O-2;0) 298.15 44.54; 6000 N !
PARAMETER TC(SPINEL,FE+3:FE+2:FE+2:O-2;0) 298.15 848; 6000 N !
PARAMETER BMAGN(SPINEL,FE+3:FE+2:FE+2:O-2;0) 298.15 44.54; 6000 N !
PARAMETER TC(SPINEL,FE+3:FE+2:VA:O-2;0) 298.15 848; 6000 N !
PARAMETER BMAGN(SPINEL,FE+3:FE+2:VA:O-2;0) 298.15 44.54; 6000 N !
PARAMETER TC(SPINEL,FE+3:FE+3:FE+2:O-2;0) 298.15 848; 6000 N !
PARAMETER BMAGN(SPINEL,FE+3:FE+3:FE+2:O-2;0) 298.15 44.54; 6000 N !
PARAMETER TC(SPINEL,FE+3:FE+3:VA:O-2;0) 298.15 848; 6000 N !
PARAMETER BMAGN(SPINEL,FE+3:FE+3:VA:O-2;0) 298.15 44.54; 6000 N !
PARAMETER TC(SPINEL,FE+3:VA:FE+2:O-2;0) 298.15 848; 6000 N !
PARAMETER BMAGN(SPINEL,FE+3:VA:FE+2:O-2;0) 298.15 44.54; 6000 N !
PARAMETER TC(SPINEL,FE+3:VA:VA:O-2;0) 298.15 848; 6000 N !
PARAMETER BMAGN(SPINEL,FE+3:VA:VA:O-2;0) 298.15 44.54; 6000 N !
